Repository: jymbo1999/battery-lab-automation

# 배터리 실험 자동 정리 MVP

`Project_Abstract`에 있는 셀 조건표, Capacity CSV, Voltage profile CSV, EIS XLSX/SDE를 읽어서 그래프와 핵심 지표를 자동으로 정리하는 로컬 도구입니다.

이 버전의 목표는 “AI 예측”이 아니라, 먼저 실험자가 과거 데이터를 빠르게 꺼내 보고 비교할 수 있도록 만드는 것입니다.

## 핵심 기능

- 파일명과 컬럼명 기반 자동 분류: Capacity / Voltage profile / EIS / 면저항
- 셀 조건표의 `Sample`, `Areal mass density`, `합제밀도`, `전해질`, `Binder`, `Voltage range`, `ratio` 매칭
- Capacity 지표: ICE, discharge capacity, retention, CE 평균/표준편차, fade slope
- Voltage profile: 선택 cycle별 capacity-voltage 곡선
- EIS: Z' vs -Z'' Nyquist plot, rough Rs/Rct screening
- HTML 리포트와 `summary_metrics.csv` 자동 생성
- 업로드 날짜/조건표 날짜 기준의 날짜별 실험 일지 자동 생성
- Streamlit 한글 인터페이스 준비

## 바로 실행

```bash
cd "/Users/haesungjun/VSCODE Library/BBATTAERRI/battery-lab-automation"
python3 -m battery_lab.cli "../Project_Abstract" \
  --conditions "../Project_Abstract/Cell condition Calculation 일부.xlsx" \
  --output battery_visual_outputs
```

결과물:

```text
battery_visual_outputs/
├─ capacity/
├─ voltage_profile/
├─ eis/
├─ sheet_resistance/
├─ summary_metrics.csv
└─ report.html
```

기본 실행 시 날짜별 일지도 함께 생성됩니다.

```text
lab_journal/
├─ index.html
├─ journal_manifest.csv
└─ 2026-06-15/
   ├─ dashboard.html
   ├─ report.html
   └─ summary_metrics.csv
```

일지 폴더를 바꾸려면 `--journal my_journal`, 일지 생성을 끄려면 `--no-journal`를 사용합니다.

## 참고자료에서 확인한 실제 형식

Capacity CSV:

- `Cycle`
- `Q_Ch/M [mAh/g]`
- `Q_Dis/M [mAh/g]`

Voltage profile CSV:

- 첫 번째 줄: `1st Ch`, `1st Dis`, `10th Ch` 같은 cycle/direction
- 두 번째 줄: `V [V]`, `Q [mAh]`, `Q/M [mAh/g]`
- 그래프는 `Q/M [mAh/g]`를 x축, `V [V]`를 y축으로 사용

EIS XLSX:

- `Z'_raw [Ohm]`을 x축
- `Z"_raw [Ohm]`에 음수 부호를 붙여 y축
- `Rs/Rct_auto`는 screening용 rough 값

조건표 XLSX:

- `Sample`이 셀 이름 역할
- `Areal mass density (mg/cm2)`가 비교 가능성의 핵심
- `합제밀도(g/cm3)`는 그래프 아래 조건표에 표시
- `전해질`, `Binder`, `Voltage range`, `ratio`가 같은 셀끼리만 비교 권장

## Streamlit 앱

의존성을 설치할 수 있는 환경에서는:

```bash
python3 -m pip install -r requirements.txt
streamlit run app.py
```

앱에서는 파일 업로드 후 `대시보드 미리보기`가 바로 열리고, `날짜별 실험 일지 생성`을 켜 둔 상태라면 같은 실행 결과가 `lab_journal/index.html`에도 날짜별로 정리됩니다.

## 주의

- 현재 참고자료는 같은 셀의 완전한 세트가 아니라 샘플 파일이 섞여 있습니다. 따라서 리포트는 “시각화/처리 예시”와 “조건 매칭 상태”를 보여주는 용도로 먼저 봐야 합니다.
- 논문/발표용 Rct는 ZMAN/ZView equivalent circuit fitting 값을 수동 업로드하거나 별도 검증하는 것이 안전합니다.

File: real_reference_outputs/dashboard.html
배터리 실험 대시보드

실험 필터

  조건이 맞는 셀부터 고르고 그래프를 넘겨보는 화면입니다.

셀 / 파일 검색

분석법

Sample

비교 기준
  
  전체 표시
  Areal mass density ±0.5
  Areal mass density ±1.0

PPT 기준: Areal mass density가 비슷하고 전해질, Binder, Voltage range, ratio가 같은 셀끼리 비교하는 것이 안전합니다.

BATTERY LAB BOARD

  배터리 실험 대시보드

  Capacity, Voltage profile, EIS 데이터를 셀 조건과 함께 넘겨보며 비교합니다. 자동 Rct/Rs는 빠른 screening용 값입니다.

개요
  셀 탐색
  그래프
  비교 가능성

선택 그래프

이전
  다음

필터된 그래프 오버레이

비교 가능성 체크

File: real_reference_outputs/report.html
배터리 실험 리포트

배터리 실험 자동 리포트

  총 8개 파일, 4개 셀을 처리했습니다.
capacity: 1, eis: 6, voltage_profile: 1
가장 높은 ICE: 443_pure_GF_4T_0.5C_003 (95.718%).
가장 낮은 rough Rct: 1.5act_3T_1 (202.03907 ohm).
파서 경고가 있는 파일 1개는 확인이 필요합니다.
1.5act_3T_1 vs 1.5act_3T_1_03: 비교 가능 - Areal mass density 차이 0.00 mg/cm2.
1.5act_3T_1 vs 430_1.5_act_6T_0.1C_015: 비교 주의 - Areal mass density 차이 7.62 mg/cm2.
1.5act_3T_1 vs 443_pure_GF_4T_0.5C_003: 비교 주의 - binder 불일치, ratio 불일치.
1.5act_3T_1_03 vs 430_1.5_act_6T_0.1C_015: 비교 주의 - Areal mass density 차이 7.62 mg/cm2.
1.5act_3T_1_03 vs 443_pure_GF_4T_0.5C_003: 비교 주의 - binder 불일치, ratio 불일치.
430_1.5_act_6T_0.1C_015 vs 443_pure_GF_4T_0.5C_003: 비교 주의 - Areal mass density 차이 6.75 mg/cm2, binder 불일치, ratio 불일치.

1.5act_3T_1

  EIS

1.5act 3T_1_0hr.xlsx

셀 조건
Sample	1.5 act 3T	
Date	260521	
Areal mass density (mg/cm2)	7.191946620084263	
Binder	2wt%cmc/40wt%SBR	
Voltage range	0.01~2V	
Ratio	0.95	

fitting_method	circle_rough	
rct_auto	202.03907	
rct_span	82.64536	
rows	81	
rs_auto	1.61673	
semicircle_quality	0.9204	
valid_points	72	

자동 해석 / 주의사항

  규칙 기반 경고 없음.

1.5act_3T_1_03

  EIS

1.5act 3T_1_0hr_03.SDE

셀 조건
Sample	1.5 act 3T	
Date	260521	
Areal mass density (mg/cm2)	7.191946620084263	
Binder	2wt%cmc/40wt%SBR	
Voltage range	0.01~2V	
Ratio	0.95	

rows	0	
valid_points	0	

자동 해석 / 주의사항

  Binary SDE file detected. Export to XLSX/CSV or add a vendor SDE parser for direct import. No parseable rows.

1.5act_3T_1

  EIS

1.5act 3T_1_12hr.xlsx

셀 조건
Sample	1.5 act 3T	
Date	260521	
Areal mass density (mg/cm2)	7.191946620084263	
Binder	2wt%cmc/40wt%SBR	
Voltage range	0.01~2V	
Ratio	0.95	

fitting_method	circle_rough	
rct_auto	231.89897	
rct_span	127.17064	
rows	81	
rs_auto	2.1342	
semicircle_quality	0.9091	
valid_points	72	

자동 해석 / 주의사항

  규칙 기반 경고 없음.

1.5act_3T_1

  EIS

1.5act 3T_1_24hr.xlsx

셀 조건
Sample	1.5 act 3T	
Date	260521	
Areal mass density (mg/cm2)	7.191946620084263	
Binder	2wt%cmc/40wt%SBR	
Voltage range	0.01~2V	
Ratio	0.95	

fitting_method	circle_rough	
rct_auto	234.59585	
rct_span	126.33233	
rows	81	
rs_auto	2.15575	
semicircle_quality	0.909	
valid_points	72	

자동 해석 / 주의사항

  규칙 기반 경고 없음.

1.5act_3T_1

  EIS

1.5act 3T_1_3hr.xlsx

셀 조건
Sample	1.5 act 3T	
Date	260521	
Areal mass density (mg/cm2)	7.191946620084263	
Binder	2wt%cmc/40wt%SBR	
Voltage range	0.01~2V	
Ratio	0.95	

fitting_method	circle_rough	
rct_auto	216.31311	
rct_span	122.81725	
rows	81	
rs_auto	1.70024	
semicircle_quality	0.9016	
valid_points	72	

자동 해석 / 주의사항

  규칙 기반 경고 없음.

1.5act_3T_1

  EIS

1.5act 3T_1_6hr.xlsx

셀 조건
Sample	1.5 act 3T	
Date	260521	
Areal mass density (mg/cm2)	7.191946620084263	
Binder	2wt%cmc/40wt%SBR	
Voltage range	0.01~2V	
Ratio	0.95	

fitting_method	circle_rough	
rct_auto	225.02879	
rct_span	130.86979	
rows	81	
rs_auto	1.66125	
semicircle_quality	0.9023	
valid_points	72	

자동 해석 / 주의사항

  규칙 기반 경고 없음.

430_1.5_act_6T_0.1C_015

  Voltage profile

430_1.5 act_6T_0.1C_015_Cycle.csv

셀 조건
Sample	1.5 act_6T_1	
Date	260430	
Areal mass density (mg/cm2)	14.810605326480466	
Binder	2wt%cmc/40wt%SBR	
Voltage range	0.01~2V	
Ratio	0.95	

profile_capacity_1	317.5082	
profile_capacity_10	276.5032	
profile_capacity_2	316.254	
profile_capacity_20	257.874	
rows	22056	
valid_points	22056	

자동 해석 / 주의사항

  규칙 기반 경고 없음.

443_pure_GF_4T_0.5C_003

  Capacity

443_pure GF 4T_0.5C_003_Capacity.csv

셀 조건
Sample	pure GF 964_4T_1	
Date	260610	
Areal mass density (mg/cm2)	8.05705983908411	
Binder	2wt%cmc	
Voltage range	0.01~2V	
Ratio	0.96	
메모	No SBR	

ce_mean	99.8618	
ce_std	0.29	
cycle_to_80	11	
fade_slope	-0.365576	
first_discharge_capacity	364.7774	
ice_percent	95.718	
last_cycle	310	
last_discharge_capacity	29.0653	
max_discharge_capacity	364.7774	
retention@100	15.247	
retention@300	8.177	
retention@50	19.658	
rows	310	
valid_points	310	

자동 해석 / 주의사항

  Retention@100이 80% 미만입니다 (15.2%).
